Repository: VaclavNezerka/micp-lca

# micp-lca — life-cycle assessment of MICP-based recycling of waste concrete fines and sub-sieve demolition residues

Database and Python toolkit for the **ex-ante life-cycle assessment (LCA)** of biocemented blocks
made from waste concrete fines (WCF) and sub-sieve (0–4 mm) heterogeneous demolition residues by **microbially
induced carbonate precipitation (MICP)** — the technology developed in the papers in `papers/`
(CTU Prague / UCT Prague: Nežerka, Holeček, Kliková, Stiborová, Ottová et al., 2023–2026).

The model follows **ISO 14040/14044** and the modular structure and indicator set of
**EN 15804+A2** (Environmental Footprint 3.1), reproduces every published laboratory protocol
one-to-one, scales it to industrial conditions with a transparent engineering model (Piccinno et al.
2016), and benchmarks the results against conventional masonry products and the group's own
WCF–OPC foamed block (Nežerka et al. 2023).

**Try it online:** the application runs on Streamlit Community Cloud at **[micp-lca-app.streamlit.app](https://micp-lca-app.streamlit.app)**
(a hosted instance sleeps after a few days without visits and wakes on the next visit; data saved in it are not persistent,
so download the reports, CSVs and scenario files you want to keep).

```
streamlit run app/Home.py                  # interactive application (scenario builder, comparison, uncertainty, database, editor)
micp-lca run GYP_WCFC_single_dose          # prototype recipe: S. cohnii + 10 % waste gypsum, single dose

# Data directory

| Folder / file | What it is | Origin / how to regenerate |
|---|---|---|
| `foreground/chemicals.yaml` | reagents and media components: formulae, molar masses, C/N/Ca/Cl contents, carbon origin, link to background factor | transcribed from the papers and chemistry |
| `foreground/media.yaml` | recipes of TSB, LB, NB, malt extract broth, saline, sesquicarbonate buffer, feather hydrolysates (g/L) | papers + manufacturers' formulations (Oxoid/HiMedia) |
| `foreground/strains.yaml` | cultivation protocols of *S. pasteurii*, *S. cohnii*, *A. pseudofirmus*, *T. reesei* | papers (harvest OD assumed) |
| `foreground/materials.yaml` | WCF-G, WCF-H, WCF-C, HM1, HM2, waste gypsum: composition, portlandite, particle size, processing chain, transport | papers; milling energy from NEZERKA2023LCA |
| `foreground/protocols.yaml` | 23 biocementation protocols (per specimen) with dosing schedules and measured results; 18 from the papers + 5 literature pathways (alternative media, EICP, denitrification, acetate oxidation, photosynthetic) | papers, literature |
| `foreground/scaleup.yaml` | laboratory vs industrial energy/effluent parameters with ranges | engineering estimates (Piccinno et al. 2016 framework) |
| `foreground/scenarios.yaml` | 29 assessment scenarios and 8 benchmarks with modelling choices | this study |
| `background/oekobaudat/` | 107 EN 15804+A2 datasets (EF 3.1; 15 996 indicator values) from ÖKOBAUDAT OBD_2024_II: raw JSON (gzip) + normalised CSV; all are available as `obd_<key>` background processes | `python scripts/fetch_oekobaudat.py` |
| `background/background_processes_oekobaudat.csv` | mapping of ÖKOBAUDAT datasets to model process ids (unit conversions, ecoinvent proxies, pedigree) | manual |
| `background/background_processes_literature.csv` | 47 chemicals, media components, energy, secondary materials: GWP (+ADP-fossil) with ranges, pedigree, `profile_proxy`, ecoinvent proxy, source | literature (see `source_id`) |
| `background/agribalyse_proxy_profiles.csv` (+ raw CSV) | EF 3.1 cradle-to-factory-gate profiles of 7 agro-food products (AGRIBALYSE 4) used as proxies | `python scripts/fetch_agribalyse_proxies.py` |
| `lcia/ef31_impact_categories.csv`, `lcia/ef31_characterization_factors.csv`, `lcia/ef31_characterization_factors_full.csv.gz` | official EF 3.1 method: 19 categories, 120 curated characterisation factors for the foreground flows (incl. CZ factors) and the complete table (140 474 rows, GLO + CZ) used for any other flow | `python scripts/extract_ef31_subset.py <EF-LCIAMethod_CF(EF-v3.1).xlsx>` |
| `experimental/experimental_results.csv` | 81 measured values (CaCO3, porosity, stiffness, strength, AFt) from the papers | transcribed |
| `literature/micp_lca_literature_results.csv` | 27 published MICP LCA / cost results (Porter 2021, Deng 2021, Alotaibi 2022, Nežerka 2023, van Paassen 2010, Raymond 2025 …) | transcribed |
| `economics/prices.csv` | 61 indicative EUR prices (bulk/technical and laboratory grade) per background process for the cost module | indicative (edit with quotations) |
| `user/` | your own additions (same formats), merged at load time; written by the application | see `user/README.md` |
| `sources/sources.csv` | 49 references (papers, standards, databases, reports) with DOIs/URLs | manual |
| `db/micp_lca.sqlite` | derived SQLite snapshot (+ stored results) | `micp-lca build-db`, `micp-lca run-all --store` |

File: data/experimental/experimental_results.csv
source_id,sample_code,material,organism,medium,treatment,duration_d,temperature_C,gypsum_wt_pct,property,value,sd,unit,notes
HOLECEK2024,G-B-14,wcf_g,S. pasteurii DSM 33,TSB/NB + urea + CaCl2,repeated BS 48-72 h,14,28,0,CaCO3_content,39.46,,wt%,XRD all polymorphs
HOLECEK2024,G-B-30,wcf_g,S. pasteurii DSM 33,TSB/NB + urea + CaCl2,repeated BS 48-72 h,30,28,0,CaCO3_content,42.10,,wt%,
HOLECEK2024,G-B-60,wcf_g,S. pasteurii DSM 33,TSB/NB + urea + CaCl2,repeated BS 48-72 h,60,28,0,CaCO3_content,42.62,,wt%,
HOLECEK2024,G-B-90,wcf_g,S. pasteurii DSM 33,TSB/NB + urea + CaCl2,repeated BS 48-72 h,90,28,0,CaCO3_content,43.56,,wt%,
HOLECEK2024,G-S-90,wcf_g,none (sterile),saline,saline additions,90,28,0,CaCO3_content,32.51,,wt%,sterile control
HOLECEK2024,WCF-G,wcf_g,none,none,raw material,0,,0,CaCO3_content,29.57,,wt%,
HOLECEK2024,H-B-14,wcf_h,S. pasteurii DSM 33,TSB/NB + urea + CaCl2,repeated BS 48-72 h,14,28,0,CaCO3_content,38.95,,wt%,
HOLECEK2024,H-B-30,wcf_h,S. pasteurii DSM 33,TSB/NB + urea + CaCl2,repeated BS 48-72 h,30,28,0,CaCO3_content,41.32,,wt%,
HOLECEK2024,H-B-60,wcf_h,S. pasteurii DSM 33,TSB/NB + urea + CaCl2,repeated BS 48-72 h,60,28,0,CaCO3_content,45.20,,wt%,
HOLECEK2024,H-B-90,wcf_h,S. pasteurii DSM 33,TSB/NB + urea + CaCl2,repeated BS 48-72 h,90,28,0,CaCO3_content,46.35,,wt%,
HOLECEK2024,H-S-90,wcf_h,none (sterile),saline,saline additions,90,28,0,CaCO3_content,37.39,,wt%,sterile control
HOLECEK2024,WCF-H,wcf_h,none,none,raw material,0,,0,CaCO3_content,35.13,,wt%,
HOLECEK2024,G-B-14,wcf_g,S. pasteurii DSM 33,TSB/NB + urea + CaCl2,repeated BS 48-72 h,14,28,0,porosity,72.8,,%,MIP
HOLECEK2024,G-B-30,wcf_g,S. pasteurii DSM 33,TSB/NB + urea + CaCl2,repeated BS 48-72 h,30,28,0,porosity,70.5,,%,MIP
HOLECEK2024,G-B-60,wcf_g,S. pasteurii DSM 33,TSB/NB + urea + CaCl2,repeated BS 48-72 h,60,28,0,porosity,68.3,,%,MIP
HOLECEK2024,G-B-90,wcf_g,S. pasteurii DSM 33,TSB/NB + urea + CaCl2,repeated BS 48-72 h,90,28,0,porosity,61.0,,%,MIP
HOLECEK2024,G-S-90,wcf_g,none (sterile),saline,saline additions,90,28,0,porosity,74.8,,%,MIP
HOLECEK2024,H-B-14,wcf_h,S. pasteurii DSM 33,TSB/NB + urea + CaCl2,repeated BS 48-72 h,14,28,0,porosity,61.8,,%,MIP
HOLECEK2024,H-B-30,wcf_h,S. pasteurii DSM 33,TSB/NB + urea + CaCl2,repeated BS 48-72 h,30,28,0,porosity,57.2,,%,MIP
HOLECEK2024,H-B-60,wcf_h,S. pasteurii DSM 33,TSB/NB + urea + CaCl2,repeated BS 48-72 h,60,28,0,porosity,55.6,,%,MIP
HOLECEK2024,H-B-90,wcf_h,S. pasteurii DSM 33,TSB/NB + urea + CaCl2,repeated BS 48-72 h,90,28,0,porosity,50.9,,%,MIP
HOLECEK2024,H-S-90,wcf_h,none (sterile),saline,saline additions,90,28,0,porosity,65.6,,%,MIP
HOLECEK2024,G-B-14,wcf_g,S. pasteurii DSM 33,TSB/NB + urea + CaCl2,repeated BS 48-72 h,14,28,0,indentation_stiffness,3.558,0.636,N/mm,
HOLECEK2024,G-B-30,wcf_g,S. pasteurii DSM 33,TSB/NB + urea + CaCl2,repeated BS 48-72 h,30,28,0,indentation_stiffness,8.060,4.507,N/mm,
HOLECEK2024,G-B-60,wcf_g,S. pasteurii DSM 33,TSB/NB + urea + CaCl2,repeated BS 48-72 h,60,28,0,indentation_stiffness,9.123,7.146,N/mm,
HOLECEK2024,G-B-90,wcf_g,S. pasteurii DSM 33,TSB/NB + urea + CaCl2,repeated BS 48-72 h,90,28,0,indentation_stiffness,11.992,2.170,N/mm,
HOLECEK2024,G-S-90,wcf_g,none (sterile),saline,saline additions,90,28,0,indentation_stiffness,5.942,1.675,N/mm,
HOLECEK2024,H-B-14,wcf_h,S. pasteurii DSM 33,TSB/NB + urea + CaCl2,repeated BS 48-72 h,14,28,0,indentation_stiffness,5.011,2.328,N/mm,
HOLECEK2024,H-B-30,wcf_h,S. pasteurii DSM 33,TSB/NB + urea + CaCl2,repeated BS 48-72 h,30,28,0,indentation_stiffness,5.947,1.975,N/mm,
HOLECEK2024,H-B-60,wcf_h,S. pasteurii DSM 33,TSB/NB + urea + CaCl2,repeated BS 48-72 h,60,28,0,indentation_stiffness,7.732,1.527,N/mm,
HOLECEK2024,H-B-90,wcf_h,S. pasteurii DSM 33,TSB/NB + urea + CaCl2,repeated BS 48-72 h,90,28,0,indentation_stiffness,7.479,2.453,N/mm,
HOLECEK2024,H-S-90,wcf_h,none (sterile),saline,saline additions,90,28,0,indentation_stiffness,8.330,1.935,N/mm,
HOLECEK2024,AAC,aac,none,none,commercial Gasbeton AAC 580 kg/m3 (5 MPa),,,,indentation_stiffness,54.731,,N/mm,reference
KLIKOVA2025CCC,G-SP,wcf_g,S. pasteurii DSM 33,TSB/NB + urea + CaCl2,repeated BS 30 d,30,28,0,relative_porosity,65.8,,% of sterile,vs G-0
KLIKOVA2025CCC,G-BP,wcf_g,A. pseudofirmus DSM 8715,LB/NB + Ca-lactate,repeated BS 30 d,30,30,0,relative_porosity,69.5,,% of sterile,
KLIKOVA2025CCC,G-BC,wcf_g,S. cohnii DSM 6307,LB/NB + Ca-lactate,repeated BS 30 d,30,30,0,relative_porosity,60.6,,% of sterile,
KLIKOVA2025CCC,H-SP,wcf_h,S. pasteurii DSM 33,TSB/NB + urea + CaCl2,repeated BS 30 d,30,28,0,relative_porosity,85.5,,% of sterile,
KLIKOVA2025CCC,H-BP,wcf_h,A. pseudofirmus DSM 8715,LB/NB + Ca-lactate,repeated BS 30 d,30,30,0,relative_porosity,80.1,,% of sterile,
KLIKOVA2025CCC,H-BC,wcf_h,S. cohnii DSM 6307,LB/NB + Ca-lactate,repeated BS 30 d,30,30,0,relative_porosity,84.7,,% of sterile,
KLIKOVA2025CCC,C-SP,wcf_c,S. pasteurii DSM 33,TSB/NB + urea + CaCl2,repeated BS 30 d,30,28,2,relative_porosity,76.6,,% of sterile,
KLIKOVA2025CCC,C-BP,wcf_c,A. pseudofirmus DSM 8715,LB/NB + Ca-lactate,repeated BS 30 d,30,30,2,relative_porosity,66.4,,% of sterile,AFt phases formed
KLIKOVA2025CCC,C-BC,wcf_c,S. cohnii DSM 6307,LB/NB + Ca-lactate,repeated BS 30 d,30,30,2,relative_porosity,77.0,,% of sterile,AFt phases formed; stiffness +172 % vs sterile
KLIKOVA2025CCC,C-BC (fib.),wcf_c,S. cohnii DSM 6307,LB/NB + Ca-lactate,feather fibres,30,30,2,relative_porosity,114.2,,% of sterile,fibres increased porosity
KLIKOVA2025CCC,C-BC (fib.+comp.),wcf_c,S. cohnii DSM 6307,LB/NB + Ca-lactate,feather fibres + 20 % compaction,30,30,2,relative_porosity,62.5,,% of sterile,
KLIKOVA2025CCC,C-BC,wcf_c,S. cohnii DSM 6307,LB/NB + Ca-lactate,repeated BS 30 d,30,30,2,relative_stiffness,272,,% of sterile,indentation (stage 3)
KLIKOVA2025CCC,C-SP,wcf_c,S. pasteurii DSM 33,TSB/NB + urea + CaCl2,repeated BS 30 d,30,28,2,relative_stiffness,110,,% of sterile,<=10 % increase
OTTOVA2026,Med-C-SC,wcf_c,S. cohnii DSM 6307,LB / NB + Ca-lactate,14 doses 48 h,28,30,2,indentation_stiffness,5.1,,N/mm,
OTTOVA2026,Feath-C-SC,wcf_c,S. cohnii DSM 6307,feather hydrolysate + Ca-lactate,14 doses 48 h,28,30,2,indentation_stiffness,7.5,,N/mm,
OTTOVA2026,Med-H-SC,wcf_h,S. cohnii DSM 6307,LB / NB + Ca-lactate,14 doses 48 h,28,30,0,indentation_stiffness,16.1,,N/mm,highest stiffness
OTTOVA2026,Med-H-SP,wcf_h,S. pasteurii DSM 33,TSB / NB + urea + CaCl2,14 doses 48 h,28,28,0,indentation_stiffness,6.5,,N/mm,"<7 N/mm reported"
OTTOVA2026,Feath-H-SP,wcf_h,S. pasteurii DSM 33,feather hydrolysate + urea + CaCl2,14 doses 48 h,28,28,0,indentation_stiffness,6.0,,N/mm,"<7 N/mm reported"
OTTOVA2026,Med-C-SP,wcf_c,S. pasteurii DSM 33,TSB / NB + urea + CaCl2,14 doses 48 h,28,28,2,CaCO3_gain_abs,4.25,,wt%,vs sterile control
OTTOVA2026,Feath-C-SP,wcf_c,S. pasteurii DSM 33,feather hydrolysate + urea + CaCl2,14 doses 48 h,28,28,2,CaCO3_gain_abs,6.70,,wt%,
OTTOVA2026,Med-C-SC,wcf_c,S. cohnii DSM 6307,LB / NB + Ca-lactate,14 doses 48 h,28,30,2,CaCO3_gain_abs,1.99,,wt%,ettringite detected
OTTOVA2026,Feath-C-SC,wcf_c,S. cohnii DSM 6307,feather hydrolysate + Ca-lactate,14 doses 48 h,28,30,2,CaCO3_gain_abs,6.27,,wt%,
OTTOVA2026,Med-H-SP,wcf_h,S. pasteurii DSM 33,TSB / NB + urea + CaCl2,14 doses 48 h,28,28,0,CaCO3_gain_abs,7.38,,wt%,
OTTOVA2026,Feath-H-SP,wcf_h,S. pasteurii DSM 33,feather hydrolysate + urea + CaCl2,14 doses 48 h,28,28,0,CaCO3_gain_abs,6.00,,wt%,
OTTOVA2026,Med-H-SC,wcf_h,S. cohnii DSM 6307,LB / NB + Ca-lactate,14 doses 48 h,28,30,0,CaCO3_gain_abs,4.25,,wt%,
OTTOVA2026,Feath-H-SC,wcf_h,S. cohnii DSM 6307,feather hydrolysate + Ca-lactate,14 doses 48 h,28,30,0,CaCO3_gain_abs,4.09,,wt%,unbonded structure
KLIKOVA2025JECE,TR-C,wcf_h,T. reesei DSM 768,malt extract broth + CaCl2,refresh 3-5 d,21,28,0,CaCO3_gain_abs,5.0,,wt%,approx. +5 % calcite vs controls
KLIKOVA2025JECE,TR-L,wcf_h,T. reesei DSM 768,malt extract broth + Ca-lactate,refresh 3-5 d,21,28,0,CaCO3_gain_abs,5.5,,wt%,higher total CaCO3 with Ca-lactate
NEZERKA2026PRE,C-30,wcf_c,S. cohnii DSM 6307,LB / NB + Ca-lactate,repeated dosing 30 d,30,30,0,compressive_strength,1.02,0.22,MPa,cylinders 25x50 mm
NEZERKA2026PRE,C-20,wcf_c,S. cohnii DSM 6307,LB / NB + Ca-lactate,repeated dosing 30 d,30,20,0,compressive_strength,0.51,0.03,MPa,
NEZERKA2026PRE,C-G-30,wcf_c,S. cohnii DSM 6307,LB / NB + Ca-lactate,repeated dosing 30 d + 10 % gypsum,30,30,10,compressive_strength,1.88,0.36,MPa,
NEZERKA2026PRE,N-C-30,wcf_c,none (negative control),saline,repeated saline 30 d,30,30,0,compressive_strength,0.76,0.08,MPa,
NEZERKA2026PRE,N-C-G-30,wcf_c,none (negative control),saline,repeated saline + 10 % gypsum,30,30,10,compressive_strength,1.55,0.38,MPa,
NEZERKA2026PRE,N-C-G-30-0,wcf_c,none (negative control),saline,single saline + 10 % gypsum,30,30,10,compressive_strength,1.92,0.08,MPa,strongest WCF-C specimen
NEZERKA2026PRE,H1-G-30,hm1,S. cohnii DSM 6307,LB / NB + Ca-lactate,repeated dosing 30 d + 10 % gypsum,30,30,10,compressive_strength,0.39,0.07,MPa,
NEZERKA2026PRE,H1-G-30-0,hm1,S. cohnii DSM 6307,LB / NB + Ca-lactate,single dose + 10 % gypsum,30,30,10,compressive_strength,0.54,0.03,MPa,
NEZERKA2026PRE,H2-G-30,hm2,S. cohnii DSM 6307,LB / NB + Ca-lactate,repeated dosing 30 d + 10 % gypsum,30,30,10,compressive_strength,0.15,0.03,MPa,
NEZERKA2026PRE,H2-G-30-0,hm2,S. cohnii DSM 6307,LB / NB + Ca-lactate,single dose + 10 % gypsum,30,30,10,compressive_strength,0.70,0.03,MPa,strongest heterogeneous residue
NEZERKA2026PRE,N-H1-G-30-0,hm1,none (negative control),saline,single saline + 10 % gypsum,30,30,10,compressive_strength,0.09,0.06,MPa,
NEZERKA2026PRE,HM1 prototype cubes,hm1,S. cohnii DSM 6307,LB / NB + Ca-lactate,single dose + 10 % gypsum (110x70x30 mm block),30,30,10,compressive_strength,0.40,0.10,MPa,six 30 mm cubes: 0.31 0.37 0.40 0.46 0.55 0.28
NEZERKA2026PRE,C-G-30,wcf_c,S. cohnii DSM 6307,LB / NB + Ca-lactate,repeated dosing 30 d + 10 % gypsum,30,30,10,AFt_content,7.8,,wt%,XRD crystalline AFt
NEZERKA2026PRE,C-30,wcf_c,S. cohnii DSM 6307,LB / NB + Ca-lactate,repeated dosing 30 d,30,30,0,AFt_content,3.0,,wt%,
NEZERKA2026PRE,C-30,wcf_c,S. cohnii DSM 6307,LB / NB + Ca-lactate,repeated dosing 30 d,30,30,0,CaCO3_content,25.5,,wt%,raw WCF-C ≈20 wt%
NEZERKA2023LCA,4/6 SP4 B,rcf_opc_block,none,none,foamed WCF-OPC block 40/60,28,22,0,compressive_strength,7.1,0.5,MPa,
NEZERKA2023LCA,4/6 SP4 B,rcf_opc_block,none,none,foamed WCF-OPC block 40/60,28,22,0,thermal_conductivity,0.21,0.02,W/mK,
NEZERKA2023LCA,4/6 SP4 B,rcf_opc_block,none,none,foamed WCF-OPC block 40/60,28,22,0,bulk_density,801,4,kg/m3,
NEZERKA2023LCA,4/6 SP4 B,rcf_opc_block,none,none,foamed WCF-OPC block 40/60,,,0,GWP_total_per_t,334,,kg CO2 eq/t,A1-A3 + C1-C4 (EN 15804+A2)
NEZERKA2023LCA,AAC Sysmic Idro,aac,none,none,Gasbeton EPD S-P-03048,,,0,GWP_total_per_m3,232,,kg CO2 eq/m3,A1-A3
